Repository: uwsunlab/Axo_MOF

# Axo_MOF: Autonomous Multi-Phase Bayesian Optimization for MOF Synthesis

> **An automated Metal-Organic Framework (MOF) synthesis and optimization platform combining robotics, spectroscopy, and machine learning for autonomous materials discovery**

Built on a modified Jubilee 3D printer with integrated liquid handling, UV-Vis spectroscopy, and intelligent experiment planning through multi-phase Bayesian optimization.

---

## 🌟 Key Features

### Multi-Phase Bayesian Optimization
- **3-phase progressive optimization**: Exploration → Refinement → Validation
- **Adaptive batch sizing**: Large batches (10) for exploration, small batches (2) for validation
- **Dynamic search space**: Automatically narrows to promising regions
- **Flexible approval modes**: Manual (interactive) or automatic (fully autonomous)
- **State persistence**: Resume interrupted runs from checkpoints

### Automated Synthesis & Characterization
- **Robotic liquid handling**: Precise dispensing with single/dual syringe systems
- **Real-time monitoring**: In-situ UV-Vis spectroscopy during synthesis
- **Autonomous mixing**: Automated stirring and reaction control
- **Multi-vial workflows**: Parallel synthesis of up to 20 samples

### Intelligent Data Analysis
- **Gualtieri kinetic fitting**: Automated MOF growth curve analysis
- **Yield extraction**: Automatic I_max extraction from spectral time series
- **Gaussian Process modeling**: Uncertainty-aware surrogate models
- **Expected Improvement**: Efficient exploration-exploitation balance

### Production-Ready Engineering
- **Comprehensive logging**: Detailed operation logs and experiment tracking
- **Error recovery**: Graceful handling of failed fits (yield = 0.0)
- **Hardware safety**: Homing checks, collision avoidance, safe Z movements
- **Configuration management**: JSON-based hardware and experiment configs

---

## 🏗️ System Architecture

The platform is organized into **four main abstraction layers**:

```
┌─────────────────────────────────────────────────────────────┐
│                    Experiment Layer                          │
│  High-level workflows, BO orchestration, yield extraction   │
└─────────────────────────────────────────────────────────────┘
                            ↓
┌─────────────────────────────────────────────────────────────┐
│                  Deck & Labware Layer                        │
│     Spatial management, well positions, volume tracking     │
└─────────────────────────────────────────────────────────────┘
                            ↓
┌─────────────────────────────────────────────────────────────┐
│                      Tool Layer                              │
│   Single Syringe, Dual Syringe, Spectrometer, Gripper      │
└─────────────────────────────────────────────────────────────┘
                            ↓
┌─────────────────────────────────────────────────────────────┐
│                    Machine Layer                             │
│    G-code execution, motion control, hardware interface     │
└─────────────────────────────────────────────────────────────┘
```

**Communication**: HTTP REST API to Duet 3 controller (RepRapFirmware)

---

### Prerequisites

- **Python**: 3.8 or higher
- **Hardware**: Modified Jubilee 3D printer with Duet 3 controller
- **Network**: Local network connection to Jubilee (default: 192.168.1.2)

# Core scientific computing
pip install numpy scipy scikit-learn pandas

# Visualization
pip install matplotlib python-ternary

# Optional: Jupyter for notebook interface
pip install jupyter
```

### Core Platform
- **Jubilee 3D printer** (modified for lab automation)
- **Duet 3 controller** running RepRapFirmware
- **Network connection** (Ethernet or WiFi)

### Tools (mounted on tool changer)
- **T0**: Single syringe (precise liquid dispensing)
- **T2**: Dual syringe (parallel dispensing)
- **T3**: Ocean Optics spectrometer (UV-Vis, 200-1100 nm)
- **T4**: Vacuum gripper (lid handling)

### Labware
- SLAS-standard microplates (6-slot deck)
- 10-well sample vials (14 mL capacity)
- 2-well precursor reservoirs (60 mL capacity)

---

## 🚀 Quick Start

### Option 1: Command-Line Interface (Recommended for Production)

**Multi-phase optimization with manual approval:**
```bash
cd Code
python run_bo_optimization.py --new --approval-mode manual
```

**Fully autonomous (automatic phase transitions):**
```bash
python run_bo_optimization.py --new --approval-mode automatic
```

**Single-phase mode (traditional BO):**
```bash
python run_bo_optimization.py --new --phases single --batch-size 5 --max-iterations 20
```

**Resume interrupted run:**
```bash
python run_bo_optimization.py --resume
```

### Option 2: Jupyter Notebook (Recommended for Interactive Use)

```bash
cd Code
jupyter notebook multi_phase_bo_orchestration.ipynb
```

The notebook provides:
- Step-by-step hardware initialization
- Interactive configuration
- Real-time progress monitoring

# 1. Generate 5 initial samples (maximin sampling)

File: Dataset/benchmark sampling-1_Zuyang_20251112_152120/experiment_metadata.json
{
  "experiment_id": "test_Zuyang_20251112_152120",
  "experiment_name": "test",
  "operator_name": "Zuyang",
  "target_compound": "MOF",
  "project_id": null,
  "sample_type": "MOF_synthesis",
  "solvent": "triethylamine/methanol",
  "temperature_c": 25,
  "notes": "synthesize 5 vials",
  "created_at": "2025-11-12T15:21:20.575521",
  "instrument_serial": 2
}

File: Dataset/benchmark sampling-1_Zuyang_20251112_152120/mof_recipes.json
{
  "A1": {
    "metal_precursor": {
      "name": "Co+2",
      "volume_ml": 0.1
    },
    "organic_precursor": {
      "name": "2-methylimidazole",
      "volume_ml": 7.9
    },
    "solvent": {
      "name": "triethylamine/methanol",
      "volume_ml": 0.0
    },
    "total_volume_ml": 8.0,
    "notes": "slot2"
  },
  "A2": {
    "metal_precursor": {
      "name": "Co+2",
      "volume_ml": 0.8
    },
    "organic_precursor": {
      "name": "2-methylimidazole",
      "volume_ml": 2.2
    },
    "solvent": {
      "name": "triethylamine/methanol",
      "volume_ml": 5.0
    },
    "total_volume_ml": 8.0,
    "notes": "slot2"
  },
  "A3": {
    "metal_precursor": {
      "name": "Co+2",
      "volume_ml": 2.1
    },
    "organic_precursor": {
      "name": "2-methylimidazole",
      "volume_ml": 5.7
    },
    "solvent": {
      "name": "triethylamine/methanol",
      "volume_ml": 0.2
    },
    "total_volume_ml": 8.0,
    "notes": "slot2"
  },
  "A4": {
    "metal_precursor": {
      "name": "Co+2",
      "volume_ml": 5.4
    },
    "organic_precursor": {
      "name": "2-methylimidazole",
      "volume_ml": 1.3
    },
    "solvent": {
      "name": "triethylamine/methanol",
      "volume_ml": 1.3
    },
    "total_volume_ml": 8.0,
    "notes": "slot2"
  },
  "A5": {
    "metal_precursor": {
      "name": "Co+2",
      "volume_ml": 2.7
    },
    "organic_precursor": {
      "name": "2-methylimidazole",
      "volume_ml": 2.9
    },
    "solvent": {
      "name": "triethylamine/methanol",
      "volume_ml": 2.4
    },
    "total_volume_ml": 8.0,
    "notes": "slot2"
  }
}

File: Dataset/benchmark sampling-2_Zuyang_20251112_191311/experiment_metadata.json
{
  "experiment_id": "benchmark sampling-2_Zuyang_20251112_191311",
  "experiment_name": "benchmark sampling-2",
  "operator_name": "Zuyang",
  "target_compound": "MOF",
  "project_id": null,
  "sample_type": "MOF_synthesis",
  "solvent": "triethylamine/methanol",
  "temperature_c": 25,
  "notes": "synthesize 5 vials",
  "created_at": "2025-11-12T19:13:11.261210",
  "instrument_serial": 2
}

File: Dataset/benchmark sampling-2_Zuyang_20251112_191311/mof_recipes.json
{
  "B1": {
    "metal_precursor": {
      "name": "Co+2",
      "volume_ml": 2.1
    },
    "organic_precursor": {
      "name": "2-methylimidazole",
      "volume_ml": 0.1
    },
    "solvent": {
      "name": "triethylamine/methanol",
      "volume_ml": 5.8
    },
    "total_volume_ml": 8.0,
    "notes": "slot2"
  },
  "B2": {
    "metal_precursor": {
      "name": "Co+2",
      "volume_ml": 0.2
    },
    "organic_precursor": {
      "name": "2-methylimidazole",
      "volume_ml": 6.4
    },
    "solvent": {
      "name": "triethylamine/methanol",
      "volume_ml": 1.4
    },
    "total_volume_ml": 8.0,
    "notes": "slot2"
  },
  "B3": {
    "metal_precursor": {
      "name": "Co+2",
      "volume_ml": 2.3
    },
    "organic_precursor": {
      "name": "2-methylimidazole",
      "volume_ml": 1.8
    },
    "solvent": {
      "name": "triethylamine/methanol",
      "volume_ml": 3.9
    },
    "total_volume_ml": 8.0,
    "notes": "slot2"
  },
  "B4": {
    "metal_precursor": {
      "name": "Co+2",
      "volume_ml": 1.2
    },
    "organic_precursor": {
      "name": "2-methylimidazole",
      "volume_ml": 3.3
    },
    "solvent": {
      "name": "triethylamine/methanol",
      "volume_ml": 3.5
    },
    "total_volume_ml": 8.0,
    "notes": "slot2"
  },
  "B5": {
    "metal_precursor": {
      "name": "Co+2",
      "volume_ml": 1.9
    },
    "organic_precursor": {
      "name": "2-methylimidazole",
      "volume_ml": 4.5
    },
    "solvent": {
      "name": "triethylamine/methanol",
      "volume_ml": 1.6
    },
    "total_volume_ml": 8.0,
    "notes": "slot2"
  }
}

File: Dataset/benchmark sampling-3_Zuyang_20251113_113216/experiment_metadata.json
{
  "experiment_id": "benchmark sampling-3_Zuyang_20251113_113216",
  "experiment_name": "benchmark sampling-3",
  "operator_name": "Zuyang",
  "target_compound": "MOF",
  "project_id": null,
  "sample_type": "MOF_synthesis",
  "solvent": "triethylamine/methanol",
  "temperature_c": 25,
  "notes": "synthesize 5 vials",
  "created_at": "2025-11-13T11:32:16.845994",
  "instrument_serial": 2
}

File: Dataset/benchmark sampling-3_Zuyang_20251113_113216/mof_recipes.json
{
  "A1": {
    "metal_precursor": {
      "name": "Co+2",
      "volume_ml": 0.1
    },
    "organic_precursor": {
      "name": "2-methylimidazole",
      "volume_ml": 1.4
    },
    "solvent": {
      "name": "triethylamine/methanol",
      "volume_ml": 6.5
    },
    "total_volume_ml": 8.0,
    "notes": "slot5"
  },
  "A2": {
    "metal_precursor": {
      "name": "Co+2",
      "volume_ml": 6.6
    },
    "organic_precursor": {
      "name": "2-methylimidazole",
      "volume_ml": 1.4
    },
    "solvent": {
      "name": "triethylamine/methanol",
      "volume_ml": 0.0
    },
    "total_volume_ml": 8.0,
    "notes": "slot5"
  },
  "A3": {
    "metal_precursor": {
      "name": "Co+2",
      "volume_ml": 5.3
    },
    "organic_precursor": {
      "name": "2-methylimidazole",
      "volume_ml": 0.1
    },
    "solvent": {
      "name": "triethylamine/methanol",
      "volume_ml": 2.6
    },
    "total_volume_ml": 8.0,
    "notes": "slot5"
  },
  "A4": {
    "metal_precursor": {
      "name": "Co+2",
      "volume_ml": 4.0
    },
    "organic_precursor": {
      "name": "2-methylimidazole",
      "volume_ml": 1.7
    },
    "solvent": {
      "name": "triethylamine/methanol",
      "volume_ml": 2.3
    },
    "total_volume_ml": 8.0,
    "notes": "slot5"
  },
  "A5": {
    "metal_precursor": {
      "name": "Co+2",
      "volume_ml": 6.6
    },
    "organic_precursor": {
      "name": "2-methylimidazole",
      "volume_ml": 0.1
    },
    "solvent": {
      "name": "triethylamine/methanol",
      "volume_ml": 1.3
    },
    "total_volume_ml": 7.999999999999999,
    "notes": "slot5"
  }
}

File: Dataset/benchmark sampling-4_Zuyang_20251201_115309/experiment_metadata.json
{
  "experiment_id": "benchmark sampling-4_Zuyang_20251201_115309",
  "experiment_name": "benchmark sampling-4",
  "operator_name": "Zuyang",
  "target_compound": "MOF",
  "project_id": null,
  "sample_type": "MOF_synthesis",
  "solvent": "triethylamine/methanol",
  "temperature_c": 25,
  "notes": "synthesize 5 vials",
  "created_at": "2025-12-01T11:53:09.451904",
  "instrument_serial": 2
}

File: Dataset/benchmark sampling-4_Zuyang_20251201_115309/mof_recipes.json
{
  "B1": {
    "metal_precursor": {
      "name": "Co+2",
      "volume_ml": 5.4
    },
    "organic_precursor": {
      "name": "2-methylimidazole",
      "volume_ml": 2.5
    },
    "solvent": {
      "name": "triethylamine/methanol",
      "volume_ml": 0.1
    },
    "total_volume_ml": 8.0,
    "notes": "slot5"
  },
  "B2": {
    "metal_precursor": {
      "name": "Co+2",
      "volume_ml": 3.8
    },
    "organic_precursor": {
      "name": "2-methylimidazole",
      "volume_ml": 2.9
    },
    "solvent": {
      "name": "triethylamine/methanol",
      "volume_ml": 1.3
    },
    "total_volume_ml": 7.999999999999999,
    "notes": "slot5"
  },
  "B3": {
    "metal_precursor": {
      "name": "Co+2",
      "volume_ml": 3
    },
    "organic_precursor": {
      "name": "2-methylimidazole",
      "volume_ml": 4.5
    },
    "solvent": {
      "name": "triethylamine/methanol",
      "volume_ml": 0.5
    },
    "total_volume_ml": 8.0,
    "notes": "slot5"
  },
  "B4": {
    "metal_precursor": {
      "name": "Co+2",
      "volume_ml": 1.1
    },
    "organic_precursor": {
      "name": "2-methylimidazole",
      "volume_ml": 6.8
    },
    "solvent": {
      "name": "triethylamine/methanol",
      "volume_ml": 0.1
    },
    "total_volume_ml": 8.0,
    "notes": "slot5"
  },
  "B5": {
    "metal_precursor": {
      "name": "Co+2",
      "volume_ml": 0.1
    },
    "organic_precursor": {
      "name": "2-methylimidazole",
      "volume_ml": 3.4
    },
    "solvent": {
      "name": "triethylamine/methanol",
      "volume_ml": 4.5
    },
    "total_volume_ml": 8.0,
    "notes": "slot5"
  }
}

File: Dataset/benchmark sampling-5_Zuyang_20251201_170119/experiment_metadata.json
{
  "experiment_id": "benchmark sampling-5_Zuyang_20251201_170119",
  "experiment_name": "benchmark sampling-5",
  "operator_name": "Zuyang",
  "target_compound": "MOF",
  "project_id": null,
  "sample_type": "MOF_synthesis",
  "solvent": "triethylamine/methanol",
  "temperature_c": 25,
  "notes": "synthesize 5 vials",
  "created_at": "2025-12-01T17:01:19.686215",
  "instrument_serial": 2
}

File: Dataset/benchmark sampling-5_Zuyang_20251201_170119/mof_recipes.json
{
  "A1": {
    "metal_precursor": {
      "name": "Co+2",
      "volume_ml": 1.0
    },
    "organic_precursor": {
      "name": "2-methylimidazole",
      "volume_ml": 0.3
    },
    "solvent": {
      "name": "triethylamine/methanol",
      "volume_ml": 6.7
    },
    "total_volume_ml": 8.0,
    "notes": "slot2"
  },
  "A2": {
    "metal_precursor": {
      "name": "Co+2",
      "volume_ml": 2.8
    },
    "organic_precursor": {
      "name": "2-methylimidazole",
      "volume_ml": 0.5
    },
    "solvent": {
      "name": "triethylamine/methanol",
      "volume_ml": 4.7
    },
    "total_volume_ml": 8.0,
    "notes": "slot2"
  },
  "A3": {
    "metal_precursor": {
      "name": "Co+2",
      "volume_ml": 1.7
    },
    "organic_precursor": {
      "name": "2-methylimidazole",
      "volume_ml": 1.2
    },
    "solvent": {
      "name": "triethylamine/methanol",
      "volume_ml": 5.1
    },
    "total_volume_ml": 8.0,
    "notes": "slot2"
  },
  "A4": {
    "metal_precursor": {
      "name": "Co+2",
      "volume_ml": 1.2
    },
    "organic_precursor": {
      "name": "2-methylimidazole",
      "volume_ml": 5.6
    },
    "solvent": {
      "name": "triethylamine/methanol",
      "volume_ml": 1.2
    },
    "total_volume_ml": 8.0,
    "notes": "slot2"
  },
  "A5": {
    "metal_precursor": {
      "name": "Co+2",
      "volume_ml": 2.8
    },
    "organic_precursor": {
      "name": "2-methylimidazole",
      "volume_ml": 3.7
    },
    "solvent": {
      "name": "triethylamine/methanol",
      "volume_ml": 1.5
    },
    "total_volume_ml": 8.0,
    "notes": "slot2"
  }
}

File: Dataset/benchmark sampling-6_Zuyang_20251201_204110/experiment_metadata.json
{
  "experiment_id": "benchmark sampling-6_Zuyang_20251201_204110",
  "experiment_name": "benchmark sampling-6",
  "operator_name": "Zuyang",
  "target_compound": "MOF",
  "project_id": null,
  "sample_type": "MOF_synthesis",
  "solvent": "triethylamine/methanol",
  "temperature_c": 25,
  "notes": "synthesize 5 vials",
  "created_at": "2025-12-01T20:41:10.335821",
  "instrument_serial": 2
}

File: Dataset/benchmark sampling-6_Zuyang_20251201_204110/mof_recipes.json
{
  "B1": {
    "metal_precursor": {
      "name": "Co+2",
      "volume_ml": 1.3
    },
    "organic_precursor": {
      "name": "2-methylimidazole",
      "volume_ml": 4.1
    },
    "solvent": {
      "name": "triethylamine/methanol",
      "volume_ml": 2.6
    },
    "total_volume_ml": 8.0,
    "notes": "slot2"
  },
  "B2": {
    "metal_precursor": {
      "name": "Co+2",
      "volume_ml": 0.2
    },
    "organic_precursor": {
      "name": "2-methylimidazole",
      "volume_ml": 4.2
    },
    "solvent": {
      "name": "triethylamine/methanol",
      "volume_ml": 3.6
    },
    "total_volume_ml": 8.0,
    "notes": "slot2"
  },
  "B3": {
    "metal_precursor": {
      "name": "Co+2",
      "volume_ml": 3.2
    },
    "organic_precursor": {
      "name": "2-methylimidazole",
      "volume_ml": 1.6
    },
    "solvent": {
      "name": "triethylamine/methanol",
      "volume_ml": 3.2
    },
    "total_volume_ml": 8.0,
    "notes": "slot2"
  },
  "B4": {
    "metal_precursor": {
      "name": "Co+2",
      "volume_ml": 4.7
    },
    "organic_precursor": {
      "name": "2-methylimidazole",
      "volume_ml": 2.2
    },
    "solvent": {
      "name": "triethylamine/methanol",
      "volume_ml": 1.1
    },
    "total_volume_ml": 8.0,
    "notes": "slot2"
  },
  "B5": {
    "metal_precursor": {
      "name": "Co+2",
      "volume_ml": 4.4
    },
    "organic_precursor": {
      "name": "2-methylimidazole",
      "volume_ml": 0.8
    },
    "solvent": {
      "name": "triethylamine/methanol",
      "volume_ml": 2.8
    },
    "total_volume_ml": 8.0,
    "notes": "slot2"
  }
}
